Repository: tabani1592/uhpc-route-dependence

# UHPC route-dependence: data and analysis code

Data, study-level coding and analysis code for:

> A. Tabani and R. Biswas, "Mixture or Method? A Quantitative Review of Route-Dependence in the Reported Performance of Ultra-High-Performance Concrete" (submitted).

The paper asks how far the reported properties of ultra-high-performance concrete (UHPC) reflect the mixture itself, and how far they reflect how it was cured, sampled and tested. This repository reproduces every quantitative result in the paper that is based on the authors' extraction from 67 studies (64 experimental). That covers four analyses:

- the within-study contrasts;
- the tensile test-method ratios and flexural size effect;
- the linear mixed-effects model with its sensitivity analyses;
- the reporting audit.

## Contents

| Folder | File | Description |
|---|---|---|
| `data/` | `UHPC_mechanical_data_v17.xlsx` | Value-level mechanical records extracted from the reviewed studies (one row per reported value), with paper index and field legend |
| `data/` | `UHPC_durability_data_v16.xlsx` | Value-level durability records, by category, with paper index and legend |
| `data/` | `UHPC_cumulative_comparison_corrected_v16.xlsx` | Study-level master sheet: curing regime, test ages, fibre, composition and outcomes for each study |
| `coding/` | `coding_sheet_v2.xlsx` | Curing class per study, include/exclude decision and reason for every compressive value, and the within-study contrast groups |
| `code/` | `uhpc_route_analysis.py` | Complete analysis script |
| `results/` | `route_analysis_results_v3.xlsx`, figures, `mixed_model_summary.txt` | Outputs as reported in the paper |

The `Study_no` field in the data files equals the row number in the master sheet minus one. Study 21 is excluded because it fails the UHPC screening criteria; the two reviews (32, 42) and the numerical study (62) are excluded from the experimental analyses.

## How to run

```bash
pip install -r requirements.txt
python code/uhpc_route_analysis.py
```

The script reads `data/` and `coding/coding_sheet_v2.xlsx` and writes all tables and figures to `results/`. It runs in a few seconds and shows progress bars. Coding decisions can be changed in the coding sheet and the analysis re-run.

Model: `ln(fc) ~ curing class + age band + fibre-volume band + (1 | study)`, fitted by REML with `statsmodels` MixedLM. Marginal and conditional R² are computed from the fixed-effect prediction variance and the variance components (see `pooled_model()` in the script).

## Third-party datasets (not redistributed)

The pooled distributions in the paper (810 compressive, 321 flexural and 296 direct-tensile records) come from published datasets. They are not included here; please obtain them from the original sources:

- A. Kashem, R. Karim, S. C. Malo, and P. Das, "Ultra-High-Performance Concrete (UHPC)," Mendeley Data, vol. 1, 2023, doi: [10.17632/85R7BH4ZSZ.1](https://doi.org/10.17632/85R7BH4ZSZ.1)
- M. Bolbolvand, S. M. Tavakkoli, and F. J. Alaee, Constr. Build. Mater., vol. 493, 143135, 2025, doi: [10.1016/j.conbuildmat.2025.143135](https://doi.org/10.1016/j.conbuildmat.2025.143135)
- U. J. Malik, D. Mohotti, H. Mo, and C. K. Lee, Data Brief, vol. 63, 112179, 2025, doi: [10.1016/j.dib.2025.112179](https://doi.org/10.1016/j.dib.2025.112179)

## Citation

If you use these data or code, please cite the paper above and this repository (see `CITATION.cff`).

File: results/mixed_model_summary.txt
           Mixed Linear Model Regression Results
===========================================================
Model:               MixedLM  Dependent Variable:  lnfc    
No. Observations:    300      Method:              REML    
No. Groups:          45       Scale:               0.0134  
Min. group size:     1        Log-Likelihood:      144.9147
Max. group size:     30       Converged:           Yes     
Mean group size:     6.7                                   
-----------------------------------------------------------
                Coef.  Std.Err.    z    P>|z| [0.025 0.975]
-----------------------------------------------------------
Intercept        4.837    0.040 122.214 0.000  4.759  4.914
C(cure)[T.T]     0.207    0.039   5.276 0.000  0.130  0.284
C(cure)[T.NR]   -0.003    0.091  -0.036 0.971 -0.181  0.175
C(age)[T.29-90]  0.094    0.030   3.140 0.002  0.035  0.153
C(age)[T.8-27]  -0.074    0.047  -1.571 0.116 -0.167  0.018
C(age)[T.<=7]   -0.114    0.032  -3.570 0.000 -0.177 -0.052
C(age)[T.>90]    0.105    0.037   2.876 0.004  0.034  0.177
C(age)[T.NR]     0.060    0.046   1.308 0.191 -0.030  0.149
C(vf)[T.0-1]    -0.003    0.038  -0.076 0.939 -0.077  0.071
C(vf)[T.1-2]     0.073    0.032   2.298 0.022  0.011  0.134
C(vf)[T.>2]      0.173    0.044   3.897 0.000  0.086  0.260
C(vf)[T.NR]      0.065    0.066   0.988 0.323 -0.064  0.195
Group Var        0.030    0.072                            
===========================================================


n_rows: 300
n_studies: 45
rows_by_curing: {'A': 187, 'T': 84, 'NR': 29}
R2_curing_only: 0.041323508545012766
R2_curing_age_vf: 0.2213126833409158
R2_plus_study_dummies: 0.7291836243757197
Thermal_vs_ambient_ratio: 1.2302982664531736
Thermal_vs_ambient_CI95: (1.1391345538449122, 1.3287577128871453)
Thermal_p: 1.317744394947792e-07
marginal_R2: 0.22749705129030662
conditional_R2: 0.7593180975986035
between_study_share_of_random_var: 0.6884388560543284
